Repository: ZSW-MAT/twinPV

# twinPV
This programm enables the simulation of thin-film solar cells and modules. Using materials data, the layers for contacts and semiconductors are defined by the user within a cell configurator. The cell has a defined area and an optional metallization grid. In a similar way, modules with monolithic interconnection can be simulated. Charge carrier generation is calculated based on light arriving to the absorber layer after accounting for scattering, reflection, and attenuation by preceding layers using the transfer matrix method. The collection of the generated current is determined by the calculated band diagram and the properties of the contact layers including their geometry. The photovoltaic performance is determined based on calculated current-voltage curves.  Spectral response / quantum efficiency curves are also available. In addition, yield calculations over several years are also possible. Loss analyses are useful for interpreting the results. These can be created for both the solar devices and the yield results.

## Cite Papers
If you use the code or the information of this repository, please cite this repository itself and the following scientific papers:
> A. Bauer, T. Helder, M. Zinßer,
> [*Simulation platform twinPV. Internally developed at ZSW*](https://github.com/ZSW-MAT/twinPV) (2022)

> M. Zinßer, T. Helder, T. Magorian Friedlmeier, A. Bauer, T. Kirchartz, U. Rau, R. Wächter, M. Powalla,
> [*Holistic Yield Modeling, Top-Down Loss Analysis, and Efficiency Potential Study of Thin-Film Solar Modules*](https://www.nature.com/articles/s42005-023-01164-6),
> Communications Physics 6, 55 (2023)

> M. Zinßer, T. Helder, A. Bauer, T. Magorian Friedlmeier, J. Zillner, J.-P. Becker, M. Powalla,
> [*Optical and electrical loss analysis of thin-film solar cells combining the methods of transfer-matrix and finite elements*](https://ieeexplore.ieee.org/abstract/document/9839509/),
> IEEE Journal of Photovoltaics 12, 1154–1161 (2022)

## Use of the code and program
For the use of the simulation program this repository offers either the possibility to execute the executable which is available directly in the main directory. Alternatively, the code can be executed via a suitable IDE. Microsoft Visual Studio is the recommended IDE for this. Additionally, the plotting libary AtmoicusChart is necessary for compiling the code. One can get a trial version of the libary at https://atomicuschart.com/.

## Screenshots
The following screenshots demostrate the look of the program. For further details, tutorial videos (in German) are available on YouTube (https://www.youtube.com/playlist?list=PLmH0I8-LTep-DmE2RSmIBFM5AjIt8xvOH) to guide users through the software.

Homescreen
Materials (only preview, no changes possible)
Semiconductor model designer
Semiconductor simulation 
Semiconductor EQE simulation
Device designer
Region designer (within celldevice designer)
Device simulation
Device loss analysis

File: data/materials/SnOx-Nanoparticles/semiconductorData.dat
// relative permittivity []
relative permittivity:
30

// density of single ionized electron-donator-atoms (negative doping) [1/cm^3]
donor density N_D:
1e16

// density of single ionized electron-aceptor-atoms (positive doping) [1/cm^3]
acceptor density N_A:
1e0

// band gap energy [eV] (must be positive)
band gap:
3.2

// chemical potential or electron affinity [eV] (must be negative)
chemical potential:
-4.25

// effective conduction band density of states [1/cm^3] at 300K
Nc:
2.2e18

// effective valence band density of states [1/cm^3] at 300K
Nv:
1.8e19

// electron mobility in [cm^2/(V*s)]
mu_n:
100

// hole mobility in [cm^2/(V*s)]
mu_p:
25

// electron auger coefficient in [cm^6/s]
Cn:
0

// hole auger coefficient in [cm^6/s]
Cp:
0

// radiative recombination coefficient in [cm^3/s]
radiative coefficient:
1e-10

// thermal velocity of electrons in the bulk in [cm/s]
electron thermal velocity:
1e7

// thermal velocity of holes in the bulk in [cm/s]
hole thermal velocity:
1e7

// list of defects (for SRH recombination) in the material
// columns must be tab-separated
// 1: type of defect (0 = neutral, 1 = donor, -1 = acceptor)
// 2: reference band (0 = Ev, 1 = Ei, 2 = Ec)
// 3: energetic position of the defct in SRH model with respect to reference band in [eV]
// 4: density of defects in SRH model in [cm^-3]
// 5: electron capture cross section in SRH model in [cm^2]
// 6: hole capture cross section in SRH model in [cm^2]
defect list:
0	1	0	1e12	1e-13	1e-13
